Repository: lamm-mit/PeptideMiner

# PeptideMiner: Learning the rules of peptide self-assembly through data mining with large language models

Zhenze Yang [1,2], Sarah K. Yorke [3], Tuomas P. J. Knowles [3], and Markus J. Buehler [1,4,5]

[1] Laboratory for Atomistic and Molecular Mechanics, Department of Civil and Environmental Engineering,
Massachusetts Institute of Technology, 77 Massachusetts Ave. Room 1-165, Cambridge, 02139, MA, USA

[2] Department of Materials Science and Engineering, Massachusetts Institute of Technology, 77 Massachusetts Ave.,
Cambridge, 02139, MA, USA

[3] Yusuf Hamied Department of Chemistry, University of Cambridge, Lensfield Road, Cambridge, CB2 1EW, UK

[4] Center for Computational Engineering, Massachusetts Institute of Technology, 77 Massachusetts Ave., Cambridge,
02139, MA, USA

[5] Center for Materials Science and Engineering, Massachusetts Institute of Technology, 77 Massachusetts Ave.,
Cambridge, 02139, MA, USA

Corresponding authors: mbuehler@mit.edu, tpjk2@cam.ac.uk

ABSTRACT: Peptides are ubiquitous and important biologically derived molecules, that have been found to self-assemble to form a wide array of structures. Extensive research has explored the impacts of both internal chemical composition and external environmenta stimuli on the self-assembly behaviour of these systems. However, there is yet to be a systematic study that gathers this rich literature data and collectively examines these experimental factors to provide a global picture of the fundamental rules that govern protein self-assembly behavior. In this work, we curate a peptide assembly database through a combination of manual processing by human experts and literature mining facilitated by a large language model. As a result, we collect more than 1,000 experimental data entries with information about peptide sequence, experimental conditions and corresponding self-assembly phases. Utilizing the collected data, ML models are trained and evaluated, demonstrating excellent accuracy (>80%) and efficiency in peptide assembly phase classification. Moreover, we fine-tune our GPT model for peptide literature mining with the developed dataset, which exhibits markedly superior performance in extracting information from academic publications relative to the pre-trained model. We find that this workflow can substantially improve efficiency when exploring potential self-assembling peptide candidates, through guiding experimental work, while also deepening our understanding of the mechanisms governing peptide self-assembly. In doing so, novel structures can be accessed for a range of applications including sensing, catalysis and biomaterials.
Overview of the workflow reported in this work}. We first collect PDF files of publications from different journal presses and scientific databases based on the previous polypeptide database SAPdb \cite{MATHUR2021104391}. Here, we extract not only the peptide sequence but also experimental conditions from those previous publications and learn their impacts on the self-assembly phase of polypeptides. The selected publications are read and processed by human experts to curate the database, which is further utilized to train ML algorithms for predicting self-assembled structure from peptide sequences and experimental conditions. We also use the manually curated database to fine-tune a LLM to be specialized in literature mining of polypeptide publications and compare the performance with the same LLM without fine-tuning. The model can be used to extract information for new publications, significantly reducing the time required compared to manual methods employed by human experts. Moreover, by incorporating this new data, we can augment our existing database, thereby further refining and enhancing our ML model for phase prediction.

## Usage

### Data/
- The **train.jsonl** and **test.jsonl** store the processed text data used for training and testing purposes for comparison between the original and fine-tuned ChatGPT models.
- The **phase_data_clean.csv** stores the clean data of experimental conditions and corresponding self-assembly phases of different peptides based on text mining.

### scripts/
- The **comparison** folder includes the inference process and training snippet for the original and fine-tuned ChatGPT models. All fine-tuning were done using OpenAI API platform.
- The **phase_predictor** folder includes the whole workflow of building classical ML models for phase prediction given peptide sequence and other experimental conditins.

## Reference

```bibtex
@article{YangYorkeKnowlesBuehler2024,
      title={PeptideMiner: Learning the rules of peptide self-assembly through data mining with large language models}, 
      author={Zhenze Yang and Sarah K. Yorke and Tuomas P. J. Knowles and Markus J. Buehler},
      year={2024},
      eprint={},
      archivePrefix={arXiv},
      primaryClass={},
      url={https://arxiv.org/abs/XXX.YYYYYY}, 
}
```

File: data/testset.jsonl (part 1 of 9)
{"messages": [{"role": "system", "content": "polypeptide self-assembly literature information extraction"}, {"role": "user", "content": "Self-assembly of peptides and amyloid fibrils offers an appealing approach for \ncreating chiral nanostructures, which has promising applications in the fields \nof biology and materials science. Although numerous self-assembled chiral \nmaterials have been designed, the precise control of their twisting tendency and \ntheir handedness is still a challenge. Herein, we report the self-assembly of \nchiral nanostructures with precisely tailored architectures by changing the \namino acid sequences of the peptides. We designed a series of self-assembling \ntripeptides bearing different l-amino acid sequences. The peptide with \nl-Phe-l-Phe sequence preferred to self-assemble into left-handed nanohelices, \nwhile with l-Phe-l-Trp right-handed nanohelices would be formed. Moreover, the \ndiameter of the self-assembled nanohelices could be tailored by changing the \nterminal amino acids (His, Arg, Ser, Glu, and Asp). Circular dichroism (CD) and \nmolecular dynamics simulations (MDSs) revealed that both of the right- and \nleft-handed nanohelices formed by the tripeptides showed negative Cotton effects \nin the peptide adsorption region but exhibited nearly opposite CD Cotton effects \nin the aromatic regions. These results indicated that the handedness of the \nself-assembled helical nanofibers was not only determined by the chirality of \nthe peptide backbone but also closely related to the aromatic stacking, hydrogen \nbonding and steric interactions induced by the side chains. The findings deepen \nour understanding on the chiral self-assembly of peptide and offer opportunities \nfor the creation of highly functional chiral nanomaterials.\n\nPreparation of Fmoc-tripeptide Chiral Nanostructures. In a\ntypical experiment, the lyophilized Fmoc-FWH powder (2 mmol, 1.42\nmg) was dissolved in an aqueous solution (950 \u03bcL) under stirring at\nroom temperature through the addition of an appropriate amount of\n0.5 M NaOH (50 \u03bcL). Then, 0.1 M HCl was added to the mixture\nsolutions and adjusted to pH 6. Afterward, an appropriate amount of\nddH2O was added to the solutions to a \ufb01nal concentration of 2 mM.\nThe samples were then incubated at 25 \u00b0C for 24 h without any\ndisturbance. For the other Fmoc-tripeptide, the peptide assemblies\nwere obtained following the similar preparation procedure of Fmoc-\nFWH as described above. However, because the Fmoc-FWR and\nFmoc-FFR did not dissolve in H2O by adding HCl and NaOH, we\ninvestigated the self-assembly of Fmoc-FWR and Fmoc-FFR in a 5:95\n(v/v) methanol/H2O mixture. The peptides were \ufb01rst dissolved in\nmethanol at a concentration of 100 mM, which was then diluted in\n950 \u03bcL phosphate bu\ufb00er at pH 6.\nScanning Electron Microscopy. The morphologies and\nstructures of the Fmoc-tripeptide assemblies were investigated using\nscanning electron microscopy (SEM, Hitachi S-4800, Japan) at an\nacceleration voltage of 3 or 5 kV. To prepare the samples, the Fmoc-\ntripeptide assemblies were spun on glass plates to dry and sputter-\ncoated with platinum using an E1045 Pt-coater (Hitachi High-\ntechnologies Co., Japan).\nTransmission Electron Microscopy. The samples for the TEM\nanalysis were prepared as follows: the assemblies were dispersed into\nddH2O and then 10 \u03bcL aliquots of the dispersion were spread onto a\n300-mesh carbon-coated copper grid. After air-drying, the samples\nwere negatively stained with 1 wt % phosphotungstic acid solution for\nFourier Transform Infrared Spectroscopy. Fourier transform\ninfrared (FTIR) spectroscopy was recorded on a Nicolet-560 FTIR\nspectrometer (Nicolet Co., U.S.A.) across the range of 400\u22124000\ncm\u22121 at room temperature. The peptides were dissolved in D2O to\neliminate the interference of H2O. The samples were adjusted to pD\nvalue to 6 with diluted NaOH and HCl in D2O.\npH Titration. Fmoc-FWH and Fmoc-FFH peptides were dissolved\nin ddH2O by adding 0.5 M NaOH at a concentration of 0.5, 2, 5, or\n10 mmol L\u22121 at pH \u2248 12. The titration curves were measured by\nmonitoring the pH values during the stepwise addition of 0.1 M HCl.\nThe tripeptides samples were stirred during the titration process.\nZeta Potential Measurement. Zeta potential measurements of\nthese Fmoc-tripeptide assemblies were investigated using a Zetasizer\nNano-ZS (Malvern Instruments Ltd., U.K.). The samples of the\nassemblies were synthesized as mentioned before at pH 6.\nMolecular Dynamics Simulation. Molecular dynamics simu-\nlations (MDSs) were performed using the Gromacs program67,68 and\nthe Amber99SB-ILDN force \ufb01eld.69 Initial molecular structures of\nFmoc-FFH and Fmoc-FWH were constructed using Accelrys\nMaterials Studio 2.5 software. The tLeaP tool was used to add the\nhydrogen atom of the Fmoc-tripeptide residue. Models was centered\nin an orthorhombic periodic boundary condition (PBC) box with a\nmargin of 1 nm and \ufb01lled with SPCE water molecules.70 Na+ and Cl\u2212\nions were added to make the system electrically neutral. The system\nwas performed with 5000 steepest descent steps and 5000 conjugate\ngradient minimization steps to achieve energy minimization and then\nsimulated for 40 ns at a time step of 1 fs in the NPT ensemble at a\ntemperature of 300 K. Nonbonded and long-range electrostatic\ninteractions were calculated using the Particle Mesh Ewald (PME)\nmethod71 with a cuto\ufb00 value of 1.0 nm. The MD traces were further\nanalyzed using Gromacs analysis tools and VMD.72"}, {"role": "assistant", "content": "[{\"peptide_sequence\": \"FWH\", \"self-assembly_phase\": \"fiber\", \"N-terminal_modification\": \"Fmoc\", \"C-terminal_modification\": \"Free\", \"Non-terminal_modification\": \"nan\", \"peptide_conjugate_mixture\": \"Peptide\", \"conjugate_partner\": \"nan\", \"solution\": \"100 H2O\", \"peptide_concentration(mg/ml)\": \"0.745\", \"PH\": \"6.0\", \"temperature(celsius)\": \"25.0\", \"heating_cooling\": \"No\", \"incubation_period(min)\": \"1440.0\"}, {\"peptide_sequence\": \"FWR\", \"self-assembly_phase\": \"fiber\", \"N-terminal_modification\": \"Fmoc\", \"C-terminal_modification\": \"Free\", \"Non-terminal_modification\": \"nan\", \"peptide_conjugate_mixture\": \"Peptide\", \"conjugate_partner\": \"nan\", \"solution\": \"5/95 Methanol/H2O\", \"peptide_concentration(mg/ml)\": \"0.765\", \"PH\": \"6.0\", \"temperature(celsius)\": \"25.0\", \"heating_cooling\": \"No\", \"incubation_period(min)\": \"1440.0\"}, {\"peptide_sequence\": \"FWS\", \"self-assembly_phase\": \"fiber\", \"N-terminal_modification\": \"Fmoc\", \"C-terminal_modification\": \"Free\", \"Non-terminal_modification\": \"nan\", \"peptide_conjugate_mixture\": \"Peptide\", \"conjugate_partner\": \"nan\", \"solution\": \"100 H2O\", \"peptide_concentration(mg/ml)\": \"0.695\", \"PH\": \"6.0\", \"temperature(celsius)\": \"25.0\", \"heating_cooling\": \"No\", \"incubation_period(min)\": \"1440.0\"}, {\"peptide_sequence\": \"FWE\", \"self-assembly_phase\": \"fiber\", \"N-terminal_modification\": \"Fmoc\", \"C-terminal_modification\": \"Free\", \"Non-terminal_modification\": \"nan\", \"peptide_conjugate_mixture\": \"Peptide\", \"conjugate_partner\": \"nan\", \"solution\": \"100 H2O\", \"peptide_concentration(mg/ml)\": \"0.74\", \"PH\": \"6.0\", \"temperature(celsius)\": \"25.0\", \"heating_cooling\": \"No\", \"incubation_period(min)\": \"1440.0\"}, {\"peptide_sequence\": \"FWD\", \"self-assembly_phase\": \"fiber\", \"N-terminal_modification\": \"Fmoc\", \"C-terminal_modification\": \"Free\", \"Non-terminal_modification\": \"nan\", \"peptide_conjugate_mixture\": \"Peptide\", \"conjugate_partner\": \"nan\", \"solution\": \"100 H2O\", \"peptide_concentration(mg/ml)\": \"0.745\", \"PH\": \"6.0\", \"temperature(celsius)\": \"25.0\", \"heating_cooling\": \"No\", \"incubation_period(min)\": \"1440.0\"}, {\"peptide_sequence\": \"FFH\", \"self-assembly_phase\": \"fiber\", \"N-terminal_modification\": \"Fmoc\", \"C-terminal_modification\": \"Free\", \"Non-terminal_modification\": \"nan\", \"peptide_conjugate_mixture\": \"Peptide\", \"conjugate_partner\": \"nan\", \"solution\": \"100 H2O\", \"peptide_concentration(mg/ml)\": \"0.71\", \"PH\": \"6.0\", \"temperature(celsius)\": \"25.0\", \"heating_cooling\": \"No\", \"incubation_period(min)\": \"1440.0\"}, {\"peptide_sequence\": \"FFR\", \"self-assembly_phase\": \"fiber\", \"N-terminal_modification\": \"Fmoc\", \"C-terminal_modification\": \"Free\", \"Non-terminal_modification\": \"nan\", \"peptide_conjugate_mixture\": \"Peptide\", \"conjugate_partner\": \"nan\", \"solution\": \"5/95 Methanol/H2O\", \"peptide_concentration(mg/ml)\": \"0.745\", \"PH\": \"6.0\", \"temperature(celsius)\": \"25.0\", \"heating_cooling\": \"No\", \"incubation_period(min)\": \"1440.0\"}, {\"peptide_sequence\": \"FFS\", \"self-assembly_phase\": \"fiber\", \"N-terminal_modification\": \"Fmoc\", \"C-terminal_modification\": \"Free\", \"Non-terminal_modification\": \"nan\", \"peptide_conjugate_mixture\": \"Peptide\", \"conjugate_partner\": \"nan\", \"solution\": \"100 H2O\", \"peptide_concentration(mg/ml)\": \"0.76\", \"PH\": \"6.0\", \"temperature(celsius)\": \"25.0\", \"heating_cooling\": \"No\", \"incubation_period(min)\": \"1440.0\"}, {\"peptide_sequence\": \"FFE\", \"self-assembly_phase\": \"fiber\", \"N-terminal_modification\": \"Fmoc\", \"C-terminal_modification\": \"Free\", \"Non-terminal_modification\": \"nan\", \"peptide_conjugate_mixture\": \"Peptide\", \"conjugate_partner\": \"nan\", \"solution\": \"100 H2O\", \"peptide_concentration(mg/ml)\": \"0.7\", \"PH\": \"6.0\", \"temperature(celsius)\": \"25.0\", \"heating_cooling\": \"No\", \"incubation_period(min)\": \"1440.0\"}, {\"peptide_sequence\": \"FFD\", \"self-assembly_phase\": \"fiber\", \"N-terminal_modification\": \"Fmoc\", \"C-terminal_modification\": \"Free\", \"Non-terminal_modification\": \"nan\", \"peptide_conjugate_mixture\": \"Peptide\", \"conjugate_partner\": \"nan\", \"solution\": \"100 H2O\", \"peptide_concentration(mg/ml)\": \"0.685\", \"PH\": \"6.0\", \"temperature(celsius)\": \"25.0\", \"heating_cooling\": \"No\", \"incubation_period(min)\": \"1440.0\"}]"}]}
{"messages": [{"role": "system", "content": "polypeptide self-assembly literature information extraction"}, {"role": "user", "content": "\u00a9 2011 American Chemical Society\n\nMaterials. All Fmoc(cid:1)dipeptides were purchased from Ba-\nchem (Bubendorf, Switzerland) and used without further pur-\nification. The purity of the compounds was verified by HPLC\n(>98%) and mass spectrometry. HPLC grade water was pur-\nchased from Merck and deuterated water (99.9 atom % D) from\nSigma-Aldrich.\nPotentiometry. pH measurements were performed using a\nHanna Instruments pH210 pH-meter equipped with a Hamilton\nSpintrode pH-probe (reference system, Ag/AgCl; electrolyte,\n3 M KCl; diaphragm, ceramic; sensitivity, 58 mV/pH unit at\n25 (cid:1)C). The pH-meter was calibrated before each experiment to\ncheck the response of the electrode with two buffer solutions\npurchased from Fisher Scientific: phthalate pH 4.01 and phos-\nphate pH 7.01 buffer solutions.\n\u201cTitration\u201d Experiments. For 5, 10, and 20 mmol L\nsamples, the required amount of Fmoc(cid:1)dipeptide was directly\nsuspended into 2 mL of HPLC grade water. Sodium hydroxide\n(0.5 M) was added to the aqueous suspensions of Fmoc(cid:1)dipep-\ntide until pH 10.5 was reached (e.g., \u223c55 \u03bcL for 10 mmol L\nsample). The samples were vortexed and sonicated (VWR\nultrasonicator bath, 30 W) for 1 min until fully dissolved. For\n(cid:1)1 samples at pH 10.5 were used as\nstock solutions and diluted to the desired concentration in a final\nvolume of 2 mL. The pH of the final solutions was then adjusted\nto pH 10.5. The titration experiments were performed by\nstepwise addition of small volumes of diluted HCl (0.085 M;\n2(cid:1)60 \u03bcL depending on pH and system), up to a total added\n14439dx.doi.org/10.1021/la202113j|Langmuir2011,27,14438\u201314449LangmuirARTICLE\fvolume of 750 \u03bcL. After each addition the samples were heated to\n75(cid:1)80 (cid:1)C for 1 min, vortexed, sonicated, and subsequently\ncooled back to room temperature using a water bath. pH values\nwere recorded before and after heating of the samples. The\nsamples were deemed fully mixed when no significant difference\n((0.3 pH unit) was observed between two pH measurements.\nDue to the strong and constant agitation applied, samples were\nliquid at all times during the titration experiments. As a control,\nwater was also titrated using the same methodology described\nabove; that is, NaOH was added to the water in order to bring the\npH of the solution to 10.5, and then HCl was added stepwise.\nSample Preparation. Depending on the desired concentra-\ntion, the required amount of Fmoc(cid:1)dipeptide was suspended\ninto 2 mL of HPLC grade water. Sodium hydroxide (0.5 M) was\ngradually added to the aqueous suspensions of Fmoc(cid:1)dipeptide\n(cid:1)1 sample).\nuntil pH 10.5 was reached (\u223c55 \u03bcL for 10 mmol L\nThe samples were vortexed and sonicated for 1 min to fully\ndissolve the short peptide amphiphiles. Depending on the\nconcentration and on the target pH, a required volume of dilute\nhydrochloric acid (0.085 M) was then added dropwise while the\nsolution was vortexed and sonicated until the target pH was\nobtained. Next, the samples were heated to 75(cid:1)80 (cid:1)C until fully\ndissolved (2.5, 1.0, and 2.0 min for Fmoc(cid:1)FG, Fmoc(cid:1)GG, and\nFmoc(cid:1)GF, respectively) and homogenized. The samples were\nsubsequently cooled and maintained at 4 (cid:1)C for \u223c12 h (overnight)\nto promote or maintain gelation. To allow comparison between\nthe studied samples, all were investigated after this same aging\ntime. Reported pH values were those measured after storage. They\nwere found to be identical to the pH values measured before\nheating within (0.3 units.\nFluorescence Spectroscopy. Fluorimetry experiments were\nundertaken using a Perkin-Elmer LS55 luminescence spectro-\nmeter equipped with a Julabo F25 temperature control device.\nAfter their preparation, the samples were transferred into PMMA\ndisposable cuvettes of 1 cm thickness (Fisher Scientific) and kept\nat 4 (cid:1)C overnight. Emission and excitation slit widths were set at\n3 and 10 nm, respectively. Emission spectra (excitation at\n265 nm) were acquired at 25 (cid:1)C in the 300(cid:1) 600 nm range\n(cid:1)1 using FL WinLab software.\nwith a scan speed of 300 nm min\nChanges in the pH conditions and therefore in the self-assembled\nstructures formed are likely to modify the refractive index of the\nsamples and the quenching effect resulting from self-assembly.\nThese effects would have a direct effect on the intensity of the\ntransmitted light and hence on the emission peaks\u2019 intensity. For\nthis reason, fluorescence spectra were all normalized as a function\nof their respective maximum emission peak. The unnormalized\nspectra are presented in the Supporting Information.\nFourier Transform Infrared Spectroscopy (FTIR). Multiple\nbounce attenuated total reflectance (ATR) FTIR experiments\nwere undertaken using samples prepared in deuterated water.\nSpectra were recorded on a Thermo Nicolet 5700 spectrometer\nequipped with a trough plate comprising of a zinc selenide\ncrystal, which permitted 12 reflections with a 45(cid:1) angle of\nincidence. The samples were spread directly on the surface of\nthe trough plate. Spectra were acquired in the 4000(cid:1)400 cm\n(cid:1)1 over 128 scans. The deuterated\nrange with a resolution of 4 cm\nwater spectrum was used as background and subtracted from all\nspectra (software used: Omnic version 7.2, Thermo Electron\nCorporation).\nusing a parallel-plate geometry (40 mm diameter). To ensure the\nmeasurements were made in the linear regime, amplitude sweeps\nwere performed and showed no variation in G0 and G00 up to a\nstrain of 1%. The dynamic moduli of the hydrogel were measured\n(cid:1)1 with a\nas a function of frequency in the range 0.01(cid:1)100 rad s\nstrain of 1%. To keep the sample hydrated, a solvent trap was used\nand the atmosphere within the sample chamber was saturated with\nwater. Unless otherwise stated the experiments were performed at\n25 (cid:1)C and repeated at least three times (each time on new samples)\nto ensure reproducibility. The standard deviation of multiple\nexperiments is represented by error bars in the dynamic frequency\nTransmission Electron Microscopy (TEM) and Image Anal-\nysis. A carbon coated copper grid (400 mesh, Agar Scientific)\nwas glow discharged for 30 s and then placed on 10 \u03bcL of\nsample for 15 s. After blotting on Whatman 50 filter paper, the\nloaded grid was washed in double distilled water for 30 s and\nblotted. The sample was then stained with 10 \u03bcL of 2% (w/v)\nuranyl acetate (centrifugated for 5 min beforehand) for 1 min\nand blotted for 10 s. Data were collected at high vacuum on a\nJEOL 1220 transmission electron microscope connected to a\nhigh resolution (up to 3 \u00c5/pixel resolution) Gatan Orius CCD\nscattering experiments were conducted using 10 mmol L\nsamples. Wet samples were spread onto glass slides as thin films\nand allowed to air-dry for 48 h prior to data collection. Experi-\nments were performed on a Philips X\u2019Pert diffractometer\nequipped with a copper source (wavelength of 1.54 \u00c5), applying\nscans from Bragg angles of 1(cid:1)(cid:1)33(cid:1). The glass slide spectrum was\nused as background and subtracted from all spectra."}, {"role": "assistant", "content": "[{\"peptide_sequence\": \"FG\", \"self-assembly_phase\": \"ribbon\", \"N-terminal_modification\": \"Fmoc\", \"C-terminal_modification\": \"Free\", \"Non-terminal_modification\": \"nan\", \"peptide_conjugate_mixture\": \"Peptide\", \"conjugate_partner\": \"nan\", \"solution\": \"100 H2O\", \"peptide_concentration(mg/ml)\": \"0.48\", \"PH\": \"10.5\", \"temperature(celsius)\": \"4.0\", \"heating_cooling\": \"Yes\", \"incubation_period(min)\": \"1440.0\"}, {\"peptide_sequence\": \"FG\", \"self-assembly_phase\": \"ribbon\", \"N-terminal_modification\": \"Fmoc\", \"C-terminal_modification\": \"Free\", \"Non-terminal_modification\": \"nan\", \"peptide_conjugate_mixture\": \"Peptide\", \"conjugate_partner\": \"nan\", \"solution\": \"100 H2O\", \"peptide_concentration(mg/ml)\": \"2.4\", \"PH\": \"10.5\", \"temperature(celsius)\": \"4.0\", \"heating_cooling\": \"Yes\", \"incubation_period(min)\": \"1440.0\"}, {\"peptide_sequence\": \"FG\", \"self-assembly_phase\": \"ribbon\", \"N-terminal_modification\": \"Fmoc\", \"C-terminal_modification\": \"Free\", \"Non-terminal_modification\": \"nan\", \"peptide_conjugate_mixture\": \"Peptide\", \"conjugate_partner\": \"nan\", \"solution\": \"100 H2O\", \"peptide_concentration(mg/ml)\": \"4.8\", \"PH\": \"10.5\", \"temperature(celsius)\": \"4.0\", \"heating_cooling\": \"Yes\", \"incubation_period(min)\": \"1440.0\"}, {\"peptide_sequence\": \"FG\", \"self-assembly_phase\": \"ribbon\", \"N-terminal_modification\": \"Fmoc\", \"C-terminal_modification\": \"Free\", \"Non-terminal_modification\": \"nan\", \"peptide_conjugate_mixture\": \"Peptide\", \"conjugate_partner\": \"nan\", \"solution\": \"100 H2O\", \"peptide_concentration(mg/ml)\": \"9.6\", \"PH\": \"10.5\", \"temperature(celsius)\": \"4.0\", \"heating_cooling\": \"Yes\", \"incubation_period(min)\": \"1440.0\"}, {\"peptide_sequence\": \"FG\", \"self-assembly_phase\": \"ribbon\", \"N-terminal_modification\": \"Fmoc\", \"C-terminal_modification\": \"Free\", \"Non-terminal_modification\": \"nan\", \"peptide_conjugate_mixture\": \"Peptide\", \"conjugate_partner\": \"nan\", \"solution\": \"100 H2O\", \"peptide_concentration(mg/ml)\": \"4.8\", \"PH\": \"9.0\", \"temperature(celsius)\": \"4.0\", \"heating_cooling\": \"Yes\", \"incubation_period(min)\": \"1440.0\"}, {\"peptide_sequence\": \"FG\", \"self-assembly_phase\": \"ribbon\", \"N-terminal_modification\": \"Fmoc\", \"C-terminal_modification\": \"Free\", \"Non-terminal_modification\": \"nan\", \"peptide_conjugate_mixture\": \"Peptide\", \"conjugate_partner\": \"nan\", \"solution\": \"100 H2O\", \"peptide_concentration(mg/ml)\": \"4.8\", \"PH\": \"7.6\", \"temperature(celsius)\": \"4.0\", \"heating_cooling\": \"Yes\", \"incubation_period(min)\": \"1440.0\"}, {\"peptide_sequence\": \"FG\", \"self-assembly_phase\": \"hydrogel\", \"N-terminal_modification\": \"Fmoc\", \"C-terminal_modification\": \"Free\", \"Non-terminal_modification\": \"nan\", \"peptide_conjugate_mixture\": \"Peptide\", \"conjugate_partner\": \"nan\", \"solution\": \"100 H2O\", \"peptide_concentration(mg/ml)\": \"4.8\", \"PH\": \"5.1\", \"temperature(celsius)\": \"4.0\", \"heating_cooling\": \"Yes\", \"incubation_period(min)\": \"1440.0\"}, {\"peptide_sequence\": \"GG\", \"self-assembly_phase\": \"ribbon\", \"N-terminal_modification\": \"Fmoc\", \"C-terminal_modification\": \"Free\", \"Non-terminal_modification\": \"nan\", \"peptide_conjugate_mixture\": \"Peptide\", \"conjugate_partner\": \"nan\", \"solution\": \"100 H2O\", \"peptide_concentration(mg/ml)\": \"3.91\", \"PH\": \"7.2\", \"temperature(celsius)\": \"4.0\", \"heating_cooling\": \"Yes\", \"incubation_period(min)\": \"1440.0\"}, {\"peptide_sequence\": \"GG\", \"self-assembly_phase\": \"hydrogel\", \"N-terminal_modification\": \"Fmoc\", \"C-terminal_modification\": \"Free\", \"Non-terminal_modification\": \"nan\", \"peptide_conjugate_mixture\": \"Peptide\", \"conjugate_partner\": \"nan\", \"solution\": \"100 H2O\", \"peptide_concentration(mg/ml)\": \"3.91\", \"PH\": \"4.6\", \"temperature(celsius)\": \"4.0\", \"heating_cooling\": \"Yes\", \"incubation_period(min)\": \"1440.0\"}, {\"peptide_sequence\": \"GG\", \"self-assembly_phase\": \"none\", \"N-terminal_modification\": \"Fmoc\", \"C-terminal_modification\": \"Free\", \"Non-terminal_modification\": \"nan\", \"peptide_conjugate_mixture\": \"Peptide\", \"conjugate_partner\": \"nan\", \"solution\": \"100 H2O\", \"peptide_concentration(mg/ml)\": \"3.91\", \"PH\": \"7.3\", \"temperature(celsius)\": \"4.0\", \"heating_cooling\": \"Yes\", \"incubation_period(min)\": \"1440.0\"}, {\"peptide_sequence\": \"GG\", \"self-assembly_phase\": \"none\", \"N-terminal_modification\": \"Fmoc\", \"C-terminal_modification\": \"Free\", \"Non-terminal_modification\": \"nan\", \"peptide_conjugate_mixture\": \"Peptide\", \"conjugate_partner\": \"nan\", \"solution\": \"100 H2O\", \"peptide_concentration(mg/ml)\": \"3.91\", \"PH\": \"9.0\", \"temperature(celsius)\": \"4.0\", \"heating_cooling\": \"Yes\", \"incubation_period(min)\": \"1440.0\"}, {\"peptide_sequence\": \"GF\", \"self-assembly_phase\": \"hydrogel\", \"N-terminal_modification\": \"Fmoc\", \"C-terminal_modification\": \"Free\", \"Non-terminal_modification\": \"nan\", \"peptide_conjugate_mixture\": \"Peptide\", \"conjugate_partner\": \"nan\", \"solution\": \"100 H2O\", \"peptide_concentration(mg/ml)\": \"4.8\", \"PH\": \"4.4\", \"temperature(celsius)\": \"4.0\", \"heating_cooling\": \"Yes\", \"incubation_period(min)\": \"1440.0\"}, {\"peptide_sequence\": \"GF\", \"self-assembly_phase\": \"none\", \"N-terminal_modification\": \"Fmoc\", \"C-terminal_modification\": \"Free\", \"Non-terminal_modification\": \"nan\", \"peptide_conjugate_mixture\": \"Peptide\", \"conjugate_partner\": \"nan\", \"solution\": \"100 H2O\", \"peptide_concentration(mg/ml)\": \"4.8\", \"PH\": \"6.9\", \"temperature(celsius)\": \"4.0\", \"heating_cooling\": \"Yes\", \"incubation_period(min)\": \"1440.0\"}, {\"peptide_sequence\": \"GF\", \"self-assembly_phase\": \"none\", \"N-terminal_modification\": \"Fmoc\", \"C-terminal_modification\": \"Free\", \"Non-terminal_modification\": \"nan\", \"peptide_conjugate_mixture\": \"Peptide\", \"conjugate_partner\": \"nan\", \"solution\": \"100 H2O\", \"peptide_concentration(mg/ml)\": \"4.8\", \"PH\": \"8.8\", \"temperature(celsius)\": \"4.0\", \"heating_cooling\": \"Yes\", \"incubation_period(min)\": \"1440.0\"}]"}]}
{"messages": [{"role": "system", "content": "polypeptide self-assembly literature information extraction"}, {"role": "user", "content": "Addition of divalent cations to a solution of a naphthalene-diphenylalanine that \nforms worm-like micelles at high pH results in the formation of a rigid, \nself-supporting hydrogel.\n\nAddition of divalent cations to a solution of a naphthalene-\ndiphenylalanine that forms worm-like micelles at high pH results\nin the formation of a rigid, self-supporting hydrogel.\nLow molecular weight hydrogels are formed via the assembly\nof suitable molecules into nano\ufb01bres, which then entangle and\nform the matrix of the gel.1 Many low molecular weight\nhydrogelators are known, with current signi\ufb01cant interest in\npeptide-based gelators.2 This interest stems from the ease of\ninducing the necessary one-dimensional interactions via hydrogen-\nbonding between peptides as well as the potential biocompatibility\nof such gelators. To induce gelation, a trigger is normally applied\nto induce a sol-to-gel transition. Commonly, temperature,3 pH4 or\nsolvent composition5 are used to induce gelation.\nWe have been examining suitably functionalised dipeptides as\npotential hydrogelators. These include dipeptides functionalised\nat the N-terminus with aromatic groups such as naphthalene4b,6\nor \ufb02uorenylmethoxycarbonyl (Fmoc).4a,7 We and others have\nshown that such molecules can form gels when a DMSO\nsolution of the gelator is diluted with water2,4a,5,8 or when\nthe pH of a dipeptide solution is decreased from high pH,\nthrough the apparent pKa of the C-terminus.6 During this\nwork, we routinely utilise dipeptide concentrations of 0.5 wt%.\nWe recently demonstrated that this concentration is above the\ncritical micelle concentration (cmc) of some of the dipeptides\nexamined at high pH.6b At this high pH, solutions of many of\nthe dipeptides examined are free-\ufb02owing liquids with the\napparent viscosity of water at the same pH. However, other\ndipeptide solutions were signi\ufb01cantly viscous at high pH. We\nhypothesised that this was the result of aggregation of the\ndipeptides at high pH into worm-like micelles, presumably\nwith a hydrophobic core consisting of the naphthalene and\nhydrophobic amino acids, stabilised by the carboxylates\n(Fig. 1a). Assuming such a morphology, we rationalised that\ncross-linking with divalent cations should lead to gelation for\nthis sub-class of functionalised dipeptide (Fig. 1b), similar to\nthat observed for biopolymers such as pectin and alginate, for\nwhich an egg-box based model has been proposed.9 Here, we\ndemonstrate that this is the case and it is therefore possible to\nprepare gels over a wide range of pH using a small number of\ngelators. This greatly expands the utility of these gelators.\nHere, we discuss a subset of naphthalene-functionalised\ndipeptides (1\u20135, Scheme 1). We have previously demonstrated\nthat 1\u20135 are all e\ufb00ective gelators when the pH of a solution is\nFig. 1 (a) Schematically, the carboxylate of 1 assembles into worm-like\nmicelles above the cmc. (b) Schematic of worm-like micelles cross-linked\non addition of a divalent ion (blue). (c)\u2013(e) 2D SAXS for dipeptides 1, 2,\nand 3 on horizontal shear showing horizontal orientation of the long axis\nof the micelles. (f) TEM of 1 at high pH. (g) TEM of 1 on addition of\nCaCl2. The scale bar is 200 nm for (f) and (g).\ndecreased from 11 to approximately 4.6b pH 4 is below the\napparent pKa of the terminal carboxylic acid; we have showed\nin detail for 5 that this pKa is where assembly of the peptide\nsegments into b-sheets occurs, driving \ufb01bre formation and\ngelation.6a\nAt pH 10 or above and a concentration of 0.5 wt%, 4 and 5\nare free-\ufb02owing liquids, with a viscosity similar to water (Fig. S1,\nESIw). Cryo-TEM of solutions of 4 at high pH demonstrated\nthat this dipeptide forms spherical aggregates under these\nconditions (Fig. S2, ESI;w conventional TEM with stain shows\nno aggregates at high pH6a). However, at the same pH and\nconcentration, solutions of the naphthalene-diphenylalanines\n1\u20133 are noticeably viscous, with viscosities of 33, 122 and\n56 mPa s respectively at 1 s(cid:2)1 (Fig. S1, ESIw). All solutions\nexhibit signi\ufb01cant shear thinning,\nindicative of alignment of\naggregates under the \ufb02ow when the deformation is faster than\nthe time required to re-form the equilibrium network structure.\nSimilarly, small-angle X-ray scattering experiments demonstrate\nstrong orientation under shear, showing the presence of highly\nanisotropic species (Fig. 1c\u2013e). The presence of long, worm-like\nmicelles was further con\ufb01rmed by TEM (Fig. 1f).\nAt an initial pH of 11.7, addition of a number of salts as\nsolids to a solution of 1 generated self-supporting hydrogels.\nMore homogeneous gels could be prepared via the addition of\nsmall amounts of concentrated solutions of salts to a solution\nof 1 at high pH (Table 1). Gel formation presumably occurs\nvia the formation of salt bridges between carboxylates on\ndi\ufb00erent worm-like micelles, forming cross-links and hence a\nthree-dimensional network. TEM shows similar structures to\nthose seen before salt addition (Fig. 1g). Visually, there\nappears to be similar dispersity in \ufb01lament widths and lateral\nassociations between pH-triggered10 and salt-triggered assembly.\nThe use of divalent cations resulted in gels with higher moduli\nthan monovalent cations (Fig. S4, ESIw) and for divalent ions,\nG0 was almost one order of magnitude greater than G0 0.\nTable 1 Rheological properties for gels formed on addition of salt\nsolutions (\ufb01nal concentration of 0.05 M) to a solution of 1\nThe e\ufb00ect of salts on gelators has been documented for a\nnumber of cases, but is extremely complex.11 Kuang et al. have\nrecently reported an Fmoc-pentapeptide that is sensitive to\npotassium over sodium ions.12 In their case, the peptide\nsequence was derived from a K+-binding epitope. Here,\nsimilar G0 were obtained with sodium and potassium salts.\nFrom the perspective of applications such as cell culturing, the\nuse of bu\ufb00ers is common and hence the e\ufb00ect of salts on\ngelators such as 1 is an important observation. In some cases, we\nnote that the \ufb01nal pH was a\ufb00ected by the addition of the salt.\nWithin the chloride salts, G0 correlated with the Hofmeister\nseries, with Ca2+ leading to the gel with the highest G0, followed\nby Mg2+, Na+, Li+, K+ and NH4\n+. For the Ca2+ salts, G0\ndecreased in the order of nitrate, chloride to sulfate as would\nalso be expected from the Hofmeister series. Focusing on\ncalcium nitrate, addition at pH 11.7 to solutions of 1 or 2\nled to the formation of invertable hydrogels over a period of\napproximately 90 min. For solutions of 3, a gel-like phase\nco-existed in the presence of some liquid. In contrast, for 4 a\nhomogeneous clear liquid resulted and for 5, a precipitate\nformed. This clearly demonstrates the importance of the\nmicellar structure at high pH. For 1, G0 was controlled by\nthe concentration of calcium nitrate used (Fig. 2). G0 reached a\nmaximum at a ratio of calcium: carboxylic acid of approxi-\nmately 2 : 1. For 1, G0 exceeded G0 0 across a wide range of\ncalcium nitrate concentrations, with tan d being between 0.10\nand 0.19 from 1.0 mg mL(cid:2)1 to 60 mg mL(cid:2)1 (Fig. S5, ESIw),\nsimilar to values obtained for pH-triggered or solvent-triggered\nhydrogels.7,8 The addition of calcium salts has also previously\nbeen used to induce gelation using a number of peptide-\namphiphiles.4c,13 However, in these cases, the peptides carry\nmultiple carboxylic acids rather than the single C-terminus\npresent in the current case.\nGels were formed on addition of calcium nitrate from a\npH of 12 to a pH of 7. The apparent pKa of 1 is 6.0 (Fig. S6,\nESI) and, as described elsewhere,6b for pH-driven gelation this\nis the pH around which gelation starts to occur. In the presence\nof calcium nitrate, there was a gradual decrease in G0 with\ndecreasing pH until the apparent pKa (Fig. S7, ESIw). This is to\nbe expected. The cross-links between worm-like micelles require\nthe presence of both salts and deprotonated carboxylates. As\nthe pH decreases, the proportion of carboxylates will decrease\nand hence the number of cross-links will be lower. The presence\n12072Chem.Commun.,2011,47,12071\u201312073ThisjournaliscTheRoyalSocietyofChemistry2011Published on 17 October 2011. Downloaded by MIT Library on 3/21/2024 2:19:20 PM. View Article Online\fgel with a signi\ufb01cant pH gradient within the system. Over 24 h,\nequilibration occurred such that the entire system was at a\nuniform pH of 3.8, very close to the 3.7 expected.\nFinally, we note that whilst gels are only formed at\nhigh pH on salt addition for dipeptide solutions that exhibit\nshear-thinning, the examples are not restricted to 1\u20133. Fmoc-\ndiphenylalanine (which form gels on pH decrease from high pH4a)\nalso exhibits shear-thinning behavior at high pH and indeed forms\na gel on addition of calcium nitrate (G0 = 10.5 kPa).\nIn conclusion, we have shown that a subset of dipeptide-\nbased hydrogelators can form sti\ufb00, self-supporting hydrogels\nat high pH on addition of salts. There are analogies here with\npectin-based gels, where gelation can be induced by Ca2+ or\nby acid depending on the molecular weight of the pectin, as\nwell as with the peptide-amphiphiles developed by Stupp.4c,13\nGels can now be prepared from dipeptide-gelators across the\nwhole pH range either by acid or salt addition. This expands\nthe range of dipeptide-based gelators that can be used at\nphysiological pH.\n2 (a) D. J. Adams, Macromol. Biosci., 2011, 11, 160; (b) D. J. Adams\nand P. D. Topham, Soft Matter, 2010, 6, 3707; (c) S. Bhattacharya,\nU. Maitra, S. Mukopadhyay and A. Srivastava, in Molecular Gels,\ned. R. G. Weiss and P. Terech, Spring, Dordrecht, Netherlands,\n2006, p. 613.\n(a) Rheological time sweep showing gel formation on addition\nof NaNO3 to a solution of 1 at pH 11.7. At 60 min, GdL was added.\nG0, black data; G0 0, red data. Insert: pH trace for identically-treated\nsolution. (b) Ca-induced gel at pH 11.7 formed on top of pH-induced\ngel of 1 at pH 3.4. Gels contain Universal Indicator. Over time, the\npH equilibrates.\nof calcium nitrate below the apparent pKa resulted in a slightly\nincreased G0 if included prior to a decrease in pH; adding\ncalcium nitrate after pH adjustment resulted in G0 being very\nsimilar to that in the absence of added salt (Fig. S8, ESIw).\nA transition between the salt-induced and pH-induced gels\nwas possible. To exemplify this, glucono-d-lactone (GdL) was\nadded as a solid to the top of a gel formed via the addition of\nsodium nitrate to a solution of 1 (a monovalent salt was\nchosen for experimental ease as the initial gel is therefore\nweak and the e\ufb00ect of acid easy to observe). We have\npreviously used GdL to induce a slow, uniform pH drop as\ndissolution of GdL is signi\ufb01cantly quicker than hydrolysis to\ngluconic acid.6,7a,b After addition of sodium nitrate, a gel with\na G0 of 340 Pa was formed after 40 min (Fig. 3). Su\ufb03cient\nGdL was then added to the top of the gel to result in a \ufb01nal\npH of 3.4. This caused the pH to initially drop quickly (see Fig. 3\ninsert). G0 dropped quickly to 90 Pa and then started to rise\ndramatically. This correlated with the gel strength dropping as\nthe pH dropped to the apparent pKa and then, on reaching\nthe pKa, starting to increase as pH induced gelation started.\nGel-to-gel transitions are very rare.14 Based on the rheological\ndata, it currently seems more likely that this is a gel-to-sol-to-\ngel transition, but absolute determination is di\ufb03cult from the\ncurrent data and is the subject of continuing work.\nThis approach can be used to prepare interesting single-\ngelator systems with dramatic pH gradients. To exemplify this,\na gel was prepared from 1 at a \ufb01nal pH of 3.4 using GdL. After\ngel formation, a solution of 1 at pH 11.7 was placed on top of\nthe \ufb01rst gel and gelation induced by addition of a solution of\ncalcium nitrate. Gelation of the upper layer was complete\nwithin 90 min, allowing the formation of a two-layer invertable"}, {"role": "assistant", "content": "{\"peptide_sequence\": \"FA\", \"self-assembly_phase\": \"nanosphere\", \"N-terminal_modification\": \"Napthalene\", \"C-terminal_modification\": \"Free\", \"Non-terminal_modification\": \"nan\", \"peptide_conjugate_mixture\": \"Peptide\", \"conjugate_partner\": \"nan\", \"solution\": \"100 H2O\", \"peptide_concentration(mg/ml)\": \"5.0\", \"PH\": \"11.7\", \"temperature(celsius)\": \"25.0\", \"heating_cooling\": \"No\", \"incubation_period(min)\": \"90.0\"}"}]}
