Repository: lamm-mit/PeptideMiner

# PeptideMiner: Learning the rules of peptide self-assembly through data mining with large language models

Zhenze Yang [1,2], Sarah K. Yorke [3], Tuomas P. J. Knowles [3], and Markus J. Buehler [1,4,5]

[1] Laboratory for Atomistic and Molecular Mechanics, Department of Civil and Environmental Engineering,
Massachusetts Institute of Technology, 77 Massachusetts Ave. Room 1-165, Cambridge, 02139, MA, USA

[2] Department of Materials Science and Engineering, Massachusetts Institute of Technology, 77 Massachusetts Ave.,
Cambridge, 02139, MA, USA

[3] Yusuf Hamied Department of Chemistry, University of Cambridge, Lensfield Road, Cambridge, CB2 1EW, UK

File: data/trainset.jsonl (part 1 of 25)
{"messages": [{"role": "system", "content": "polypeptide self-assembly literature information extraction"}, {"role": "user", "content": " acid and L-\nphenylalanine were purchased from Aldrich. HOBt,\ndihydrogen phosphate, and disodium hydrogen phosphate were\npurchased from Merck. DCC, NaOH, MeOH, silica gel (100\u2212200\nmesh), Et2O, petroleum ether, EtOAc, and DMF were purchased from\nSRL (India). The water used in all experiments was of Millipore Milli-\nQ grade. Dulbecco Modi\ufb01ed Eagle Medium (DMEM), 3-(4, 5-\ndimethylthiazol-2-yl)-2, 5-diphenyltetrazolium bromide (MTT), kana-\nmycin sulfate, trypsin\u2212EDTA solution, sodium chloride, potassium\nchloride, and fetal bovine serum were purchased from Sigma-Aldrich.\n2-[4-(2-Hydroxyethyl)piperazin-1-yl]ethanesulfonic acid (HEPES)\nwas purchased from Himedia. Penicillin\u2212streptomycin was purchased\nfrom Invitrogen. Sodium bicarbonate was purchased from Merck. All\ncompounds were used without further puri\ufb01cation. MCF-7 (human\nbreast cancer cell line) was purchased from NCCS, Pune (India), and\ncultured in Dulbecco Modi\ufb01ed Eagle medium (DMEM) containing\n10% (v/v) heat-inactivated fetal bovine serum at 37 \u00b0C and 5% CO2\natmosphere in our lab. Details of the synthetic procedures of gelator\npeptide and instrumentation details are given in the Supporting\nInformation.\nMorphology. To image the internal structure of\nhydrogel, morphological studies were conducted with \ufb01eld\nemission scanning electron microscopy (FE-SEM) and high-\nresolution transmission electron microscopy (HR-TEM). The\nFE-SEM and HR-TEM images (Figure 2) revealed a dense\nFigure 2. (a) Field emission scanning electron microscope (FE-SEM)\nand (b) high-resolution \ufb01eld emission scanning electron microscope\n(HR-FE-SEM) at 9.375 mM concentration. (c) Transmission electron\nmicroscope (TEM) and (d) high-resolution transmission electron\nmicroscope (HR-TEM) images at 2.34 mM concentration.\nnano\ufb01brilar network for\nthe xerogel (prepared from the\nhydrogel at pH 7.46). The TEM images show that the width\nof the \ufb01bers varies between 25 and 45 nm while in the SEM\nimages this range is 50\u221290 nm. The di\ufb00erence in diameter of\nthe nano\ufb01bers obtained from the two di\ufb00erent microscopic\ntechniques is due to the di\ufb00erence in sample preparation used\nthese two techniques (FE-SEM and HR-TEM). Self-\nassembled peptide \ufb01bers are several micrometers in length. The\nentangled \ufb01brilar network provides a cage-like environment\nwhere small water molecules can entrap to give a self-\nsupporting hydrogel. The three-dimensional network also\no\ufb00ers enough room for entrapment of relatively large drug\nFT-IR Study. Fourier transform infrared spectroscopy (FT-\nIR) of the xerogel reveals a hydrogen-bonded supramolecular\nnetwork within the hydrogel. Signi\ufb01cant peaks were obtained at\n3371, 1688, 1639, and 1535 cm\u22121 in the FTIR spectrum\n(Figure S6). The peak at 3371 cm\u22121 indicates a hydrogen-\nbonded N\u2212H stretching while the peaks at 1639 and 1535\ncm\u22121 are signature peaks for C\ue0c8O stretching (amide I) and\nN\u2212H bending (amide II), respectively. A sharp peak at 1688\ncm\u22121 clearly suggests the presence of an antiparallel \u03b2-sheet\narrangement of the gelator peptide molecules within the gel\nphase material.13\nX-ray Di\ufb00raction Studies. To gain insight about\nmolecular arrangement within the supramolecular network\nstructure, SAXS on gels and wide-angle powder XRD of the\nxerogel were carried out. From the small-angle X-ray scattering\nit appears that the\n(SAXS) measurements for the wet gel,\nlength of a single molecule in the self-assembled structure is\nabout 31 \u00c5 (D) (Figure S7). Taking this into consideration, in\nthe wide-angle XRD pattern periodic peaks at 5.25 \u00c5 (2\u03b8 =\n16.86\u00b0), 4.61 \u00c5 (2\u03b8 = 19.23\u00b0), 3.88 \u00c5 (2\u03b8 = 22.90\u00b0), and 3.34\n\u00c5 (2\u03b8 = 26.65\u00b0) can be assigned as D/6, D/7, D/8, and D/9,\nrespectively (Table 1 and Figure 3). This result indicates a\nmolecules (Table 1 and Figure 3). In this study, d = 4.92 \u00c5\nis the distance between the peptide chains within a \u03b2-sheet,\nwhile the d spacing of 8.44 \u00c5 can be characterized as the\ndistance between two stacked \u03b2-sheets.13 Another peak at d =\n3.76 \u00c5 signi\ufb01es the \u03c0\u2212\u03c0 interaction between the phenyl rings of\nthe molecules in the three-dimensional network structure\n(Figure 3).56 Combining these results obtained from X-ray\ndi\ufb00raction and FT-IR analyses, it can be concluded that the\ngelator peptide molecules are self-assembled in the gel state to\nform a \u03b2-sheet-like structure. A probable mechanistic model is\nshown in Figure S8. This indicates the various noncovalent\ninteractions involved in the self-assembled gel state material.\nFluorescence Spectroscopic Study for \u03c0\u2212\u03c0 Interac-\ntion. Fluorescence spectroscopy is a very useful tool to know\nthe existence of \u03c0\u2212\u03c0 interactions within the self-assembled\nmolecules.57,58 To carry out this study, eight solutions were\ntaken in phosphate bu\ufb00er (pH 7.46), where the gelator\nconcentration was varied from 0.0005% (w/v) to 0.1% (w/v).\nFluorescence emission spectra of these solutions were recorded\nwith excitation at 261 nm (Figure S9). A new broad peak\nbegins to develop around 358 nm, when the concentration is\nincreased from 0.0025% (w/v) to 0.005% (w/v), and this peak\ngradually becomes signi\ufb01cant as the concentration increases up\nto 0.1% (w/v). This new peak at 358 nm arise from the \u03c0\u2212\u03c0\ninteraction.59,60 This indicates the presence of a strong aromatic\ninteraction between the phenyl\nside chain moieties of\nphenylalanine residues in these interacting gelator molecules.\nthe Thixotropic Property. A glass vial\ncontaining 5 mg of P1 was taken and dissolved in 1 mL of\nphosphate bu\ufb00er having pH 7.46, and it was left standing for a\nfew minutes. The gel thus formed was shaken vigorously by\nhand to obtain a clear solution. This solution was then allowed\nto rest, and a self-supportive gel was regained within 40 min\n(Figure 4). This thixotropic property of the peptide hydrogel\ncan be utilized for injectable purpose with an application in\ndrug delivery system (Figure 5).\ninvestigations were carried out to\ngain knowledge about the mechanical strength of the hydrogel\nas well as to check whether the thixotropic nature observed\nwith naked eye can be explained through analytical measure-\nments. At \ufb01rst a frequency sweep experiment (Figure 6) was\ndone with a 0.8% (w/v) hydrogel, where the storage modulus\n(G\u2032) and loss modulus (G\u2033) were measured as a function of\nangular frequency keeping strain constant at 0.1%. In the low-\nfrequency region (6\u2212100 rad/s) the G\u2032 and G\u2033 values are only\nweakly dependent on frequency, indicating formation of a good\nstable gel.\nA continuous strain time dependent study of the hydrogel\nwas then performed by using 0.5% (w/v) hydrogel, and it was\nsubjected to a continuous strain increased from 0.1% to 50% to\nrupture the gel matrix. Then its restoration phenomenon was\nrecorded with time under a constant strain of 0.1%. During\nlamellar arrangement of\nthe molecules within the self-\nassembled network structure.54,55 Moreover, the peaks at d\nvalues of 4.92 \u00c5 (2\u03b8 = 18.00\u00b0) and 8.44 \u00c5 (2\u03b8 = 10.47\u00b0) are\nindicative of a \u03b2-sheet-like arrangement of\nthese gelator\nFigure 5. Illustration of the injectable nature of the hydrogel and its vitamin release phenomenon with vitamin B12.\nFigure 6. Frequency sweep rheological analysis of the hydrogel [(0.8%\n(w/v)] at a constant strain of 0.1%.\napplication of continuous strain the G\u2032 line gradually goes\nbelow the G\u2033 line to con\ufb01rm the transformation of the gel to a\nsol like material, and then with re-establishment of gel strength\nafter cessation of high applied strain the G\u2032 line again moves\nover G\u2033. The process is repeated over three cycles to verify its\nreproducibility (Figure S10).\nThe frequency sweep experiment and step strain experiment\nat 0.5% w/v have also been given in Figure S11 and Figure S12,\nrespectively.\nThough the thixotropic property of the hydrogel can be\nnicely explained from the previous experiment, the injectable\nnature of a gel-like material can be best con\ufb01rmed through a\ntime dependent step-strain rheological experiment.35,61\u221263 In\nthis process the 0.8% (w/v) gel was \ufb01rst kept under low\nconstant strain of 0.1% for the \ufb01rst 200 s, and then it was\nsuddenly subjected to a higher strain of 40%; at this point G\u2033\nvalues greater than the corresponding G\u2032 values were observed.\nAfter that, the strain was suddenly decreased and \ufb01xed to a\nconstant low strain of 0.1% (same as \ufb01rst interval), and from\nthis point (400 s) the restoration of gel strength was observed\n(Figure 7). It is evident from Figure 7 that the hydrogel takes\nabout 360 s after the withdrawal of the large strain to almost\nfor G\u2032 value to retain its\nrecover its original strength,\nlow strain of 0.1%. All\noriginal value, under a constant\nFigure 7. Step-strain time dependent rheological analysis of\nhydrogel [(0.8% (w/v)] at a \ufb01xed angular frequency of 1 rad/s.\nrheological experiments were performed at a constant temper-\nature of 25 \u00b0C. The recovery of the original gel strength is\ncrucial for injectable applications. In real situations, the three\nintervals of this experiment are analogous to (i) a viscoelastic\nmaterial within a syringe, (ii) the material within the needle of\nthe syringe, and (iii) after its injection into a target system.\nTo check whether the gel-sol transformation occurs just on\nmechanical shaking by hand, the frequency sweep experiment\nhas been performed both in gel state and in the sol state after\nmechanical shaking of the 0.8% w/v gel at a \ufb01xed strain of 15%.\nIn the case of gel, G\u2032 > G\u2033 in our studied frequency region\n(0.5\u22126 rad/s). However, after mechanical shaking of the gel, it\nis transformed into a low viscous liquid, and G\u2032 < G\u2033 in the low\nand our studied frequency region (0.5\u22126 rad/s). This study\nclearly indicates the breaking of\nthe gel upon mechanical\nshaking and the transformation of the gel phase material to a\nlow viscous liquid/solution (Figure S13).\nSustained Drug Release from the Injectable Gel. The\npeptide P1 forms a hydrogel at physiological pH (7.46) and\ntemperature (37 \u00b0C). The nano\ufb01brillar network structure\nwithin the hydrogel has many void spaces as it is evident from\nFE-SEM and HR-TEM images, and it provides a cage-like\nenvironment that can act as a template for the entrapment and\nrelease of small drug molecules. The supramolecular three-\ndimensional \ufb01brous network structures within the hydrogel,\ncon\ufb01rmed from FE-SEM and HR-TEM images, provides a\ncage-like environment, and this can work as a template for the\nentrapment and release of small drug molecules. Vitamin B12\nand vancomycin are the two biomolecules which were used in\nthe present study to observe their release kinetics from the\nhydrogel. Vitamin B12 (cyanocobalamin) plays a very important\nrole in normal functioning of nerves and brain and for the\nformation of blood.14 On the other hand, vancomycin is an\nantibiotic used in the treatment of infections caused by Gram-\npositive bacteria like penicillin-resistant Staphylococcus aureus.63\nIt is interesting to observe the release of these two biologically\nimportant molecules from the peptide-based hydrogel at\nphysiological pH and temperature (37 \u00b0C and pH 7.46). In\nthis regard, two 1 mL gels having the same concentration of\n0.8% (w/v) were prepared and loaded with vitamin B12\n(hydrogel 1) and vancomycin (hydrogel 2) separately. These\ngels (1 mL each) were encapsulated with 1.14 mg of vitamin\nB12 and 0.24 mg of vancomycin separately. The loaded\nhydrogels were covered with phosphate bu\ufb00er over the gels\nand kept at 37 \u00b0C in an incubator. The gradual enhancement of\ncolor intensity of the bu\ufb00er layer and subsequent decrease in\ncolor intensity of the gel layer were observed for the vitamin B12\ncontaining hydrogel (Figure 5). However, this observation was\nmissing from the other hydrogel as the vancomycin solution is\ncolorless. For the kinetic study, small aliquots of the bu\ufb00er\nsolution were taken from time to time, and their UV/vis spectra\nwere recorded to note the absorbance values at 550 nm for\nvitamin B12 and 280 nm for vancomycin. The absorbance data\nof aliquots from hydrogel 1 (the hydrogel containing only\nvitamin B12) and hydrogel 2 (the hydrogel containing only\nvancomycin) were taken at the same time up to 47 h. The\nentire process was repeated \ufb01ve times for each sample, and a\npercentage release pro\ufb01le of drugs with error bars is obtained\nFigure 8. Percentage release plot of some important biomolecules\nfrom the hydrogel at physiological pH (7.46) and temperature (37\n\u00b0C), where concentration of the drugs loaded in the hydrogel was 1.14\nmg/mL for cyanocobalamin (vitamin B12) and 0.24 mg/mL for\nvancomycin.\nwhere Mt, M\u221e, and \u03bb are the total amount of drug released\nduring the measurement, the total amount of drug that was\nkept within the gel matrix, and hydrogel thickness, respectively.\nThe time of measurement (in seconds) and the di\ufb00usion\nconstant of the drug molecule are represented by t and D,\nrespectively. The drug loaded hydrogels in glass vials remained\nstable in the presence of bu\ufb00er for about 47 h for both hydrogel\n1 and hydrogel 2 under physiological pH and temperature. It\nhas been observed that about 90% and 80% drug have been\nreleased from the hydrogels 1 and 2, respectively, before these\ngels start to break and start to di\ufb00use into the respective bu\ufb00er\nlayers. The calculated di\ufb00usion constants for hydrogels 1 and 2\nare 9.47 \u00d7 10\u221211 and 7.48 \u00d7 10\u221211 m2 s\u22121, respectively. This\nslow and sustained release of crucial biomolecules from\nhydrogels existing in physiological conditions holds future\npromise for wide applications in drug delivery systems.\nThe practical applicability of this type of hydrogel formed in\nphysiologically friendly environment lies in the point whether\nthey are injectable or not. Injectable hydrogels can be delivered\nto a target in vivo via a simple syringe without taking the pain of\nsurgical treatment. A simple demonstration of the injectable\nnature of the vitamin B12 loaded hydrogel formed from P1 is\nshown in Figure 5.\nInhibition of cancer cells (breast\ncancer cell line, MCF7) proliferation was evaluated by the 3-\n(4,5-dimethylthiazol-2-yl)-2,5-diphenyltetrazolium bromide\n(MTT) reduction.64 MCF-7 cells were seeded at a density of\n10 000 cells per well in a 96-well plate for 18\u221224 h before\ntreatment with the hydrogelator. Then cells were treated with\nvarious concentrations of the compound (stock concentration\nwas 10 mM in autoclaved water) in DMEM medium containing\n10% fetal bovine serum for 24h in 96-well plate (Figure 9).\nFollowing the termination of the experiment, cells were washed\nand promptly assayed for viability using MTT. Results were\nexpressed as percent viability = [A550 (treated cells) \u2212\nbackground/A550 (untreated cells) \u2212 background] \u00d7 100.\nStudy of the Change in the Cellular Morphology after\nthe Compound Treatment. Change in the cellular\nmorphology of MCF-7 cells after the compound treatment\nwas evaluated by following method. MCF-7 cells were seeded at\na density of 50 000 cells per well in a 6-well plate for 18\u221224 h\nbefore the compound treatment. Then the cells were treated\nwith 0.025, 0.05, and 5 mM concentration of compound (stock\nconcentration was 10 mM in autoclaved water) in DMEM\nmedium containing 10% fetal bovine serum for 24 h in di\ufb00erent\n6-well plate. Following the termination of the experiment, the\nmorphologies of\nthe cells were observed in the inverted\nmicroscope (Model Nikon Eclipse Ti-U) in DIC mode.\nDose-dependent MTT assay with varying concentration of\nthe gelato"}, {"role": "assistant", "content": "[{\"peptide_sequence\": \"XFF\", \"self-assembly_phase\": \"hydrogel\", \"N-terminal_modification\": \"Boc\", \"C-terminal_modification\": \"Free\", \"Non-terminal_modification\": \"nan\", \"peptide_conjugate_mixture\": \"Peptide\", \"conjugate_partner\": \"nan\", \"solution\": \"100 PB\", \"peptide_concentration(mg/ml)\": \"3.19\", \"PH\": \"7.46\", \"temperature(celsius)\": \"32.5\", \"heating_cooling\": \"No\", \"incubation_period(min)\": \"10.0\"}, {\"peptide_sequence\": \"XFF\", \"self-assembly_phase\": \"hydrogel\", \"N-terminal_modification\": \"Boc\", \"C-terminal_modification\": \"Free\", \"Non-terminal_modification\": \"nan\", \"peptide_conjugate_mixture\": \"Peptide\", \"conjugate_partner\": \"nan\", \"solution\": \"100 PB\", \"peptide_concentration(mg/ml)\": \"3.48\", \"PH\": \"7.46\", \"temperature(celsius)\": \"32.5\", \"heating_cooling\": \"No\", \"incubation_period(min)\": \"10.0\"}, {\"peptide_sequence\": \"XFF\", \"self-assembly_phase\": \"none\", \"N-terminal_modification\": \"Boc\", \"C-terminal_modification\": \"Free\", \"Non-terminal_modification\": \"nan\", \"peptide_conjugate_mixture\": \"Peptide\", \"conjugate_partner\": \"nan\", \"solution\": \"100 PB\", \"peptide_concentration(mg/ml)\": \"2.61\", \"PH\": \"7.46\", \"temperature(celsius)\": \"32.5\", \"heating_cooling\": \"No\", \"incubation_period(min)\": \"10.0\"}, {\"peptide_sequence\": \"XFF\", \"self-assembly_phase\": \"none\", \"N-terminal_modification\": \"Boc\", \"C-terminal_modification\": \"Free\", \"Non-terminal_modification\": \"nan\", \"peptide_conjugate_mixture\": \"Peptide\", \"conjugate_partner\": \"nan\", \"solution\": \"100 PB\", \"peptide_concentration(mg/ml)\": \"2.32\", \"PH\": \"7.46\", \"temperature(celsius)\": \"32.5\", \"heating_cooling\": \"No\", \"incubation_period(min)\": \"10.0\"}, {\"peptide_sequence\": \"XFF\", \"self-assembly_phase\": \"hydrogel\", \"N-terminal_modification\": \"Boc\", \"C-terminal_modification\": \"Free\", \"Non-terminal_modification\": \"nan\", \"peptide_conjugate_mixture\": \"Peptide\", \"conjugate_partner\": \"nan\", \"solution\": \"100 PB\", \"peptide_concentration(mg/ml)\": \"3.85\", \"PH\": \"7.46\", \"temperature(celsius)\": \"39.0\", \"heating_cooling\": \"No\", \"incubation_period(min)\": \"10.0\"}, {\"peptide_sequence\": \"XFF\", \"self-assembly_phase\": \"hydrogel\", \"N-terminal_modification\": \"Boc\", \"C-terminal_modification\": \"Free\", \"Non-terminal_modification\": \"nan\", \"peptide_conjugate_mixture\": \"Peptide\", \"conjugate_partner\": \"nan\", \"solution\": \"100 PB\", \"peptide_concentration(mg/ml)\": \"4.2\", \"PH\": \"7.46\", \"temperature(celsius)\": \"39.0\", \"heating_cooling\": \"No\", \"incubation_period(min)\": \"10.0\"}, {\"peptide_sequence\": \"XFF\", \"self-assembly_phase\": \"none\", \"N-terminal_modification\": \"Boc\", \"C-terminal_modification\": \"Free\", \"Non-terminal_modification\": \"nan\", \"peptide_conjugate_mixture\": \"Peptide\", \"conjugate_partner\": \"nan\", \"solution\": \"100 PB\", \"peptide_concentration(mg/ml)\": \"3.15\", \"PH\": \"7.46\", \"temperature(celsius)\": \"39.0\", \"heating_cooling\": \"No\", \"incubation_period(min)\": \"10.0\"}, {\"peptide_sequence\": \"XFF\", \"self-assembly_phase\": \"none\", \"N-terminal_modification\": \"Boc\", \"C-terminal_modification\": \"Free\", \"Non-terminal_modification\": \"nan\", \"peptide_conjugate_mixture\": \"Peptide\", \"conjugate_partner\": \"nan\", \"solution\": \"100 PB\", \"peptide_concentration(mg/ml)\": \"2.8\", \"PH\": \"7.46\", \"temperature(celsius)\": \"39.0\", \"heating_cooling\": \"No\", \"incubation_period(min)\": \"10.0\"}, {\"peptide_sequence\": \"XFF\", \"self-assembly_phase\": \"hydrogel\", \"N-terminal_modification\": \"Boc\", \"C-terminal_modification\": \"Free\", \"Non-terminal_modification\": \"nan\", \"peptide_conjugate_mixture\": \"Peptide\", \"conjugate_partner\": \"nan\", \"solution\": \"100 PB\", \"peptide_concentration(mg/ml)\": \"3.96\", \"PH\": \"7.46\", \"temperature(celsius)\": \"42.5\", \"heating_cooling\": \"No\", \"incubation_period(min)\": \"10.0\"}, {\"peptide_sequence\": \"XFF\", \"self-assembly_phase\": \"hydrogel\", \"N-terminal_modification\": \"Boc\", \"C-terminal_modification\": \"Free\", \"Non-terminal_modification\": \"nan\", \"peptide_conjugate_mixture\": \"Peptide\", \"conjugate_partner\": \"nan\", \"solution\": \"100 PB\", \"peptide_concentration(mg/ml)\": \"4.32\", \"PH\": \"7.46\", \"temperature(celsius)\": \"42.5\", \"heating_cooling\": \"No\", \"incubation_period(min)\": \"10.0\"}, {\"peptide_sequence\": \"XFF\", \"self-assembly_phase\": \"none\", \"N-terminal_modification\": \"Boc\", \"C-terminal_modification\": \"Free\", \"Non-terminal_modification\": \"nan\", \"peptide_conjugate_mixture\": \"Peptide\", \"conjugate_partner\": \"nan\", \"solution\": \"100 PB\", \"peptide_concentration(mg/ml)\": \"3.24\", \"PH\": \"7.46\", \"temperature(celsius)\": \"42.5\", \"heating_cooling\": \"No\", \"incubation_period(min)\": \"10.0\"}, {\"peptide_sequence\": \"XFF\", \"self-assembly_phase\": \"none\", \"N-terminal_modification\": \"Boc\", \"C-terminal_modification\": \"Free\", \"Non-terminal_modification\": \"nan\", \"peptide_conjugate_mixture\": \"Peptide\", \"conjugate_partner\": \"nan\", \"solution\": \"100 PB\", \"peptide_concentration(mg/ml)\": \"2.88\", \"PH\": \"7.46\", \"temperature(celsius)\": \"42.5\", \"heating_cooling\": \"No\", \"incubation_period(min)\": \"10.0\"}, {\"peptide_sequence\": \"XFF\", \"self-assembly_phase\": \"hydrogel\", \"N-terminal_modification\": \"Boc\", \"C-terminal_modification\": \"Free\", \"Non-terminal_modification\": \"nan\", \"peptide_conjugate_mixture\": \"Peptide\", \"conjugate_partner\": \"nan\", \"solution\": \"100 PB\", \"peptide_concentration(mg/ml)\": \"4.51\", \"PH\": \"7.46\", \"temperature(celsius)\": \"44.0\", \"heating_cooling\": \"No\", \"incubation_period(min)\": \"10.0\"}, {\"peptide_sequence\": \"XFF\", \"self-assembly_phase\": \"hydrogel\", \"N-terminal_modification\": \"Boc\", \"C-terminal_modification\": \"Free\", \"Non-terminal_modification\": \"nan\", \"peptide_conjugate_mixture\": \"Peptide\", \"conjugate_partner\": \"nan\", \"solution\": \"100 PB\", \"peptide_concentration(mg/ml)\": \"4.92\", \"PH\": \"7.46\", \"temperature(celsius)\": \"44.0\", \"heating_cooling\": \"No\", \"incubation_period(min)\": \"10.0\"}, {\"peptide_sequence\": \"XFF\", \"self-assembly_phase\": \"none\", \"N-terminal_modification\": \"Boc\", \"C-terminal_modification\": \"Free\", \"Non-terminal_modification\": \"nan\", \"peptide_conjugate_mixture\": \"Peptide\", \"conjugate_partner\": \"nan\", \"solution\": \"100 PB\", \"peptide_concentration(mg/ml)\": \"3.69\", \"PH\": \"7.46\", \"temperature(celsius)\": \"44.0\", \"heating_cooling\": \"No\", \"incubation_period(min)\": \"10.0\"}, {\"peptide_sequence\": \"XFF\", \"self-assembly_phase\": \"none\", \"N-terminal_modification\": \"Boc\", \"C-terminal_modification\": \"Free\", \"Non-terminal_modification\": \"nan\", \"peptide_conjugate_mixture\": \"Peptide\", \"conjugate_partner\": \"nan\", \"solution\": \"100 PB\", \"peptide_concentration(mg/ml)\": \"3.28\", \"PH\": \"7.46\", \"temperature(celsius)\": \"44.0\", \"heating_cooling\": \"No\", \"incubation_period(min)\": \"10.0\"}, {\"peptide_sequence\": \"XFF\", \"self-assembly_phase\": \"hydrogel\", \"N-terminal_modification\": \"Boc\", \"C-terminal_modification\": \"Free\", \"Non-terminal_modification\": \"nan\", \"peptide_conjugate_mixture\": \"Peptide\", \"conjugate_partner\": \"nan\", \"solution\": \"100 PB\", \"peptide_concentration(mg/ml)\": \"4.84\", \"PH\": \"7.46\", \"temperature(celsius)\": \"46.0\", \"heating_cooling\": \"No\", \"incubation_period(min)\": \"10.0\"}, {\"peptide_sequence\": \"XFF\", \"self-assembly_phase\": \"hydrogel\", \"N-terminal_modification\": \"Boc\", \"C-terminal_modification\": \"Free\", \"Non-terminal_modification\": \"nan\", \"peptide_conjugate_mixture\": \"Peptide\", \"conjugate_partner\": \"nan\", \"solution\": \"100 PB\", \"peptide_concentration(mg/ml)\": \"5.28\", \"PH\": \"7.46\", \"temperature(celsius)\": \"46.0\", \"heating_cooling\": \"No\", \"incubation_period(min)\": \"10.0\"}, {\"peptide_sequence\": \"XFF\", \"self-assembly_phase\": \"none\", \"N-terminal_modification\": \"Boc\", \"C-terminal_modification\": \"Free\", \"Non-terminal_modification\": \"nan\", \"peptide_conjugate_mixture\": \"Peptide\", \"conjugate_partner\": \"nan\", \"solution\": \"100 PB\", \"peptide_concentration(mg/ml)\": \"3.96\", \"PH\": \"7.46\", \"temperature(celsius)\": \"46.0\", \"heating_cooling\": \"No\", \"incubation_period(min)\": \"10.0\"}, {\"peptide_sequence\": \"XFF\", \"self-assembly_phase\": \"none\", \"N-terminal_modification\": \"Boc\", \"C-terminal_modification\": \"Free\", \"Non-terminal_modification\": \"nan\", \"peptide_conjugate_mixture\": \"Peptide\", \"conjugate_partner\": \"nan\", \"solution\": \"100 PB\", \"peptide_concentration(mg/ml)\": \"3.52\", \"PH\": \"7.46\", \"temperature(celsius)\": \"46.0\", \"heating_cooling\": \"No\", \"incubation_period(min)\": \"10.0\"}, {\"peptide_sequence\": \"XFF\", \"self-assembly_phase\": \"hydrogel\", \"N-terminal_modification\": \"Boc\", \"C-terminal_modification\": \"Free\", \"Non-terminal_modification\": \"nan\", \"peptide_conjugate_mixture\": \"Peptide\", \"conjugate_partner\": \"nan\", \"solution\": \"100 PB\", \"peptide_concentration(mg/ml)\": \"5.39\", \"PH\": \"7.46\", \"temperature(celsius)\": \"47.5\", \"heating_cooling\": \"No\", \"incubation_period(min)\": \"10.0\"}, {\"peptide_sequence\": \"XFF\", \"self-assembly_phase\": \"hydrogel\", \"N-terminal_modification\": \"Boc\", \"C-terminal_modification\": \"Free\", \"Non-terminal_modification\": \"nan\", \"peptide_conjugate_mixture\": \"Peptide\", \"conjugate_partner\": \"nan\", \"solution\": \"100 PB\", \"peptide_concentration(mg/ml)\": \"5.88\", \"PH\": \"7.46\", \"temperature(celsius)\": \"47.5\", \"heating_cooling\": \"No\", \"incubation_period(min)\": \"10.0\"}, {\"peptide_sequence\": \"XFF\", \"self-assembly_phase\": \"none\", \"N-terminal_modification\": \"Boc\", \"C-terminal_modification\": \"Free\", \"Non-terminal_modification\": \"nan\", \"peptide_conjugate_mixture\": \"Peptide\", \"conjugate_partner\": \"nan\", \"solution\": \"100 PB\", \"peptide_concentration(mg/ml)\": \"4.41\", \"PH\": \"7.46\", \"temperature(celsius)\": \"47.5\", \"heating_cooling\": \"No\", \"incubation_period(min)\": \"10.0\"}, {\"peptide_sequence\": \"XFF\", \"self-assembly_phase\": \"none\", \"N-terminal_modification\": \"Boc\", \"C-terminal_modification\": \"Free\", \"Non-terminal_modification\": \"nan\", \"peptide_conjugate_mixture\": \"Peptide\", \"conjugate_partner\": \"nan\", \"solution\": \"100 PB\", \"peptide_concentration(mg/ml)\": \"3.92\", \"PH\": \"7.46\", \"temperature(celsius)\": \"47.5\", \"heating_cooling\": \"No\", \"incubation_period(min)\": \"10.0\"}, {\"peptide_sequence\": \"XFF\", \"self-assembly_phase\": \"hydrogel\", \"N-terminal_modification\": \"Boc\", \"C-terminal_modification\": \"Free\", \"Non-terminal_modification\": \"nan\", \"peptide_conjugate_mixture\": \"Peptide\", \"conjugate_partner\": \"nan\", \"solution\": \"100 PB\", \"peptide_concentration(mg/ml)\": \"5.94\", \"PH\": \"7.46\", \"temperature(celsius)\": \"50.0\", \"heating_cooling\": \"No\", \"incubation_period(min)\": \"10.0\"}, {\"peptide_sequence\": \"XFF\", \"self-assembly_phase\": \"hydrogel\", \"N-terminal_modification\": \"Boc\", \"C-terminal_modification\": \"Free\", \"Non-terminal_modification\": \"nan\", \"peptide_conjugate_mixture\": \"Peptide\", \"conjugate_partner\": \"nan\", \"solution\": \"100 PB\", \"peptide_concentration(mg/ml)\": \"6.48\", \"PH\": \"7.46\", \"temperature(celsius)\": \"50.0\", \"heating_cooling\": \"No\", \"incubation_period(min)\": \"10.0\"}, {\"peptide_sequence\": \"XFF\", \"self-assembly_phase\": \"none\", \"N-terminal_modification\": \"Boc\", \"C-terminal_modification\": \"Free\", \"Non-terminal_modification\": \"nan\", \"peptide_conjugate_mixture\": \"Peptide\", \"conjugate_partner\": \"nan\", \"solution\": \"100 PB\", \"peptide_concentration(mg/ml)\": \"4.86\", \"PH\": \"7.46\", \"temperature(celsius)\": \"50.0\", \"heating_cooling\": \"No\", \"incubation_period(min)\": \"10.0\"}, {\"peptide_sequence\": \"XFF\", \"self-assembly_phase\": \"none\", \"N-terminal_modification\": \"Boc\", \"C-terminal_modification\": \"Free\", \"Non-terminal_modification\": \"nan\", \"peptide_conjugate_mixture\": \"Peptide\", \"conjugate_partner\": \"nan\", \"solution\": \"100 PB\", \"peptide_concentration(mg/ml)\": \"4.32\", \"PH\": \"7.46\", \"temperature(celsius)\": \"50.0\", \"heating_cooling\": \"No\", \"incubation_period(min)\": \"10.0\"}, {\"peptide_sequence\": \"XFF\", \"self-assembly_phase\": \"hydrogel\", \"N-terminal_modification\": \"Boc\", \"C-terminal_modification\": \"Free\", \"Non-terminal_modification\": \"nan\", \"peptide_conjugate_mixture\": \"Peptide\", \"conjugate_partner\": \"nan\", \"solution\": \"100 PB\", \"peptide_concentration(mg/ml)\": \"6.6\", \"PH\": \"7.46\", \"temperature(celsius)\": \"51.0\", \"heating_cooling\": \"No\", \"incubation_period(min)\": \"10.0\"}, {\"peptide_sequence\": \"XFF\", \"self-assembly_phase\": \"hydrogel\", \"N-terminal_modification\": \"Boc\", \"C-terminal_modification\": \"Free\", \"Non-terminal_modification\": \"nan\", \"peptide_conjugate_mixture\": \"Peptide\", \"conjugate_partner\": \"nan\", \"solution\": \"100 PB\", \"peptide_concentration(mg/ml)\": \"7.2\", \"PH\": \"7.46\", \"temperature(celsius)\": \"51.0\", \"heating_cooling\": \"No\", \"incubation_period(min)\": \"10.0\"}, {\"peptide_sequence\": \"XFF\", \"self-assembly_phase\": \"none\", \"N-terminal_modification\": \"Boc\", \"C-terminal_modification\": \"Free\", \"Non-terminal_modification\": \"nan\", \"peptide_conjugate_mixture\": \"Peptide\", \"conjugate_partner\": \"nan\", \"solution\": \"100 PB\", \"peptide_concentration(mg/ml)\": \"5.4\", \"PH\": \"7.46\", \"temperature(celsius)\": \"51.0\", \"heating_cooling\": \"No\", \"incubation_period(min)\": \"10.0\"}, {\"peptide_sequence\": \"XFF\", \"self-assembly_phase\": \"none\", \"N-terminal_modification\": \"Boc\", \"C-terminal_modification\": \"Free\", \"Non-terminal_modification\": \"nan\", \"peptide_conjugate_mixture\": \"Peptide\", \"conjugate_partner\": \"nan\", \"solution\": \"100 PB\", \"peptide_concentration(mg/ml)\": \"4.8\", \"PH\": \"7.46\", \"temperature(celsius)\": \"51.0\", \"heating_cooling\": \"No\", \"incubation_period(min)\": \"10.0\"}, {\"peptide_sequence\": \"XFF\", \"self-assembly_phase\": \"hydrogel\", \"N-terminal_modification\": \"Boc\", \"C-terminal_modification\": \"Free\", \"Non-terminal_modification\": \"nan\", \"peptide_conjugate_mixture\": \"Peptide\", \"conjugate_partner\": \"nan\", \"solution\": \"100 PB\", \"peptide_concentration(mg/ml)\": \"6.82\", \"PH\": \"7.46\", \"temperature(celsius)\": \"56.0\", \"heating_cooling\": \"No\", \"incubation_period(min)\": \"10.0\"}, {\"peptide_sequence\": \"XFF\", \"self-assembly_phase\": \"hydrogel\", \"N-terminal_modification\": \"Boc\", \"C-terminal_modification\": \"Free\", \"Non-terminal_modification\": \"nan\", \"peptide_conjugate_mixture\": \"Peptide\", \"conjugate_partner\": \"nan\", \"solution\": \"100 PB\", \"peptide_concentration(mg/ml)\": \"7.44\", \"PH\": \"7.46\", \"temperature(celsius)\": \"56.0\", \"heating_cooling\": \"No\", \"incubation_period(min)\": \"10.0\"}, {\"peptide_sequence\": \"XFF\", \"self-assembly_phase\": \"none\", \"N-terminal_modification\": \"Boc\", \"C-terminal_modification\": \"Free\", \"Non-terminal_modification\": \"nan\", \"peptide_conjugate_mixture\": \"Peptide\", \"conjugate_partner\": \"nan\", \"solution\": \"100 PB\", \"peptide_concentration(mg/ml)\": \"5.58\", \"PH\": \"7.46\", \"temperature(celsius)\": \"56.0\", \"heating_cooling\": \"No\", \"incubation_period(min)\": \"10.0\"}, {\"peptide_sequence\": \"XFF\", \"self-assembly_phase\": \"none\", \"N-terminal_modification\": \"Boc\", \"C-terminal_modification\": \"Free\", \"Non-terminal_modification\": \"nan\", \"peptide_conjugate_mixture\": \"Peptide\", \"conjugate_partner\": \"nan\", \"solution\": \"100 PB\", \"peptide_concentration(mg/ml)\": \"4.96\", \"PH\": \"7.46\", \"temperature(celsius)\": \"56.0\", \"heating_cooling\": \"No\", \"incubation_period(min)\": \"10.0\"}, {\"peptide_sequence\": \"XFF\", \"self-assembly_phase\": \"hydrogel\", \"N-terminal_modification\": \"Boc\", \"C-terminal_modification\": \"Free\", \"Non-terminal_modification\": \"nan\", \"peptide_conjugate_mixture\": \"Peptide\", \"conjugate_partner\": \"nan\", \"solution\": \"100 PB\", \"peptide_concentration(mg/ml)\": \"8.25\", \"PH\": \"7.46\", \"temperature(celsius)\": \"65.0\", \"heating_cooling\": \"No\", \"incubation_period(min)\": \"10.0\"}, {\"peptide_sequence\": \"XFF\", \"self-assembly_phase\": \"hydrogel\", \"N-terminal_modification\": \"Boc\", \"C-terminal_modification\": \"Free\", \"Non-terminal_modification\": \"nan\", \"peptide_conjugate_mixture\": \"Peptide\", \"conjugate_partner\": \"nan\", \"solution\": \"100 PB\", \"peptide_concentration(mg/ml)\": \"9.0\", \"PH\": \"7.46\", \"temperature(celsius)\": \"65.0\", \"heating_cooling\": \"No\", \"incubation_period(min)\": \"10.0\"}, {\"peptide_sequence\": \"XFF\", \"self-assembly_phase\": \"none\", \"N-terminal_modification\": \"Boc\", \"C-terminal_modification\": \"Free\", \"Non-terminal_modification\": \"nan\", \"peptide_conjugate_mixture\": \"Peptide\", \"conjugate_partner\": \"nan\", \"solution\": \"100 PB\", \"peptide_concentration(mg/ml)\": \"6.75\", \"PH\": \"7.46\", \"temperature(celsius)\": \"65.0\", \"heating_cooling\": \"No\", \"incubation_period(min)\": \"10.0\"}, {\"peptide_sequence\": \"XFF\", \"self-assembly_phase\": \"none\", \"N-terminal_modification\": \"Boc\", \"C-terminal_modification\": \"Free\", \"Non-terminal_modification\": \"nan\", \"peptide_conjugate_mixture\": \"Peptide\", \"conjugate_partner\": \"nan\", \"solution\": \"100 PB\", \"peptide_concentration(mg/ml)\": \"6.0\", \"PH\": \"7.46\", \"temperature(celsius)\": \"65.0\", \"heating_cooling\": \"No\", \"incubation_period(min)\": \"10.0\"}, {\"peptide_sequence\": \"XFF\", \"self-assembly_phase\": \"hydrogel\", \"N-terminal_modification\": \"Boc\", \"C-terminal_modification\": \"Free\", \"Non-terminal_modification\": \"nan\", \"peptide_conjugate_mixture\": \"Peptide\", \"conjugate_partner\": \"nan\", \"solution\": \"100 PB\", \"peptide_concentration(mg/ml)\": \"9.57\", \"PH\": \"7.46\", \"temperature(celsius)\": \"67.5\", \"heating_cooling\": \"No\", \"incubation_period(min)\": \"10.0\"}, {\"peptide_sequence\": \"XFF\", \"self-assembly_phase\": \"hydrogel\", \"N-terminal_modification\": \"Boc\", \"C-terminal_modification\": \"Free\", \"Non-terminal_modification\": \"nan\", \"peptide_conjugate_mixture\": \"Peptide\", \"conjugate_partner\": \"nan\", \"solution\": \"100 PB\", \"peptide_concentration(mg/ml)\": \"10.44\", \"PH\": \"7.46\", \"temperature(celsius)\": \"67.5\", \"heating_cooling\": \"No\", \"incubation_period(min)\": \"10.0\"}, {\"peptide_sequence\": \"XFF\", \"self-assembly_phase\": \"none\", \"N-terminal_modification\": \"Boc\", \"C-terminal_modification\": \"Free\", \"Non-terminal_modification\": \"nan\", \"peptide_conjugate_mixture\": \"Peptide\", \"conjugate_partner\": \"nan\", \"solution\": \"100 PB\", \"peptide_concentration(mg/ml)\": \"7.83\", \"PH\": \"7.46\", \"temperature(celsius)\": \"67.5\", \"heating_cooling\": \"No\", \"incubation_period(min)\": \"10.0\"}, {\"peptide_sequence\": \"XFF\", \"self-assembly_phase\": \"none\", \"N-terminal_modification\": \"Boc\", \"C-terminal_modification\": \"Free\", \"Non-terminal_modification\": \"nan\", \"peptide_conjugate_mixture\": \"Peptide\", \"conjugate_partner\": \"nan\", \"solution\": \"100 PB\", \"peptide_concentration(mg/ml)\": \"6.96\", \"PH\": \"7.46\", \"temperature(celsius)\": \"67.5\", \"heating_cooling\": \"No\", \"incubation_period(min)\": \"10.0\"}]"}]}
